Repository: gforcade/NearFieldHeatTansfer

Used to calculate the radiative heat transfer between parallel surfaces. 

Runs in JULIA.

The current working example assumes a Silicon hot material transfering radiation to InAs based thermophotovoltaics.


Run the spectral_HeatTransfer_Zbig to output spectral heat transfer data.

Run singleWorker_v2 to simulate the total above bandgap photons and total power.

File: Eps1_exp_InP.csv
"#From Adachi: Model dielectric constants of GaP, GaAs, GaSb, InP, InAs, and InSb ",
#Energy (eV),#eps 1
0.243572548,9.545446836
0.594595444,9.705397332
0.715749312,9.83083041
0.828526945,9.992392284
0.932945095,10.1540107
1.049843836,10.44179721
1.15839147,10.71160412
1.258562868,11.01753984
1.308568993,11.34185092
1.350182131,11.73836305
1.488013084,11.9538637
1.584122008,12.00732188
1.705317758,12.04257431
1.822317013,12.11392727
1.905853209,12.23961478
2.014400843,12.50942169
2.089585931,12.61712961
2.193911943,12.97714544
2.294016332,13.42737019
2.398367472,13.73327763
2.490053744,14.30981182
2.602638724,14.88620465
2.698446104,15.58896347
2.806792708,16.29163748
2.923440162,17.12050785
2.998348835,17.82340802
3.120147673,16.56005918
3.222982715,11.13050594
3.320657995,7.811208031
3.39642942,6.656386932
3.39642942,6.656386932
3.475945023,6.43941626
3.601429405,6.24017075
3.705914564,6.257500133
3.814529208,6.38301802
3.914801122,6.472520189
3.968970236,6.832875258
4.090031966,7.156705752
4.206863697,7.588781289
4.311139451,8.057013893
4.381994026,8.489400398
4.519699335,8.975442972
4.60821939,7.369633843
4.698381188,2.22874347
4.759636597,-3.669466423
4.860972292,-5.870552612
4.949567734,-7.638686899
5.058316398,-7.801747073
5.166478725,-6.702278231
5.241286883,-5.782944519
5.349608359,-5.026162124
5.441403522,-4.684097612
5.541625178,-4.486378671
5.66263665,-4.054331404
5.746063955,-3.694174224
5.862878933,-3.226026429

File: Eps1_exp_InSb.csv
"#From Adachi: Model dielectric constants of GaP, GaAs, Gasb, InP, InAs, and Insb",
#Energy (eV),#Eps1
0.101738474,15.63470201
0.151968082,15.95199655
0.5933358,16.14084698
0.790691804,16.5099806
0.980223096,17.11234974
1.189069496,17.84829365
1.475216485,19.00187049
1.575457708,20.26979017
1.683385967,21.70447261
1.799397084,22.15592275
1.882784198,16.14029842
1.976336554,14.34146782
2.061662637,13.9425344
2.170198974,13.61055777
2.278987721,12.54525096
2.384695918,9.179905647
2.474267079,7.697691954
2.55964479,7.148759175
2.675902581,6.883545731
2.80369666,6.851809823
2.900461509,6.969686051
2.997157518,7.287561417
3.074555629,7.421862227
3.167431068,7.589689837
3.287526639,7.424524365
3.384595527,6.659071059
3.489448972,5.777048394
3.594394201,4.628360209
3.695639329,2.979625773
3.781762798,0.26403565
3.899058912,-3.017831482
3.973973078,-6.916895055
4.067674586,-9.149057119
4.19532525,-8.764128153
4.303442816,-7.87944335
4.392222327,-7.061666939
4.492698751,-6.477077651

File: Eps2_exp_InP.csv
"#From Adachi: Model dielectric constants of GaP, GaAs, GaSb, InP, InAs, and InSb ",
#Energy (eV),#eps 2
1.333696992,0.134871407
1.342941249,0.236948424
1.352062851,0.376995464
1.412453924,0.593748973
1.502779087,0.950024987
1.503250337,1.39041342
1.610191922,1.512307278
1.725687025,1.653565396
1.824152556,1.904683117
1.952468255,2.082730684
2.029501572,2.276812671
2.127909003,2.502279256
2.222068725,2.808006256
2.316215536,3.118376976
2.444557057,3.481789417
2.555823817,3.948528532
2.620075271,4.453440651
2.727107232,5.210915364
2.817122532,6.490589527
2.911385541,7.917725673
3.005829304,11.17792715
3.048829298,13.84710575
3.21150755,17.43514247
3.331030877,15.63555286
3.42488719,13.73027962
3.51025454,12.63627404
3.604220597,12.12565093
3.736648441,11.63799689
3.830608042,11.10959909
3.928879909,10.94267433
4.027177597,11.00555793
4.134041715,11.24391742
4.219531719,11.42638726
4.317945606,12.62360192
4.412085961,13.94594535
4.519098556,16.06455436
4.621940906,20.11563437
4.720419348,23.41352705
4.818529828,20.24160927
4.920952572,18.05627541
4.997637292,14.89241292
5.121266308,11.66137408
5.227865752,9.619542302
5.313175002,8.446974478
5.40709587,7.814947741
5.522403765,7.34508824
5.620604621,6.831207426
5.72733963,6.287609232
5.817019244,5.970767143
5.923812352,5.759848831
6.026344839,5.614539022

File: Eps2_exp_InSb.csv
"#From Adachi: Model dielectric constants of GaP, GaAs, Gasb, InP, InAs, and Insb",
#Energy (eV),#Eps2
0.166166773,0.383251108
0.182016516,0.554306733
0.22088134,0.706662198
0.267415509,0.861969663
0.365375872,1.021926952
0.476243008,1.258288385
0.584304631,1.25814543
0.774945634,1.568679441
0.975976907,2.136431561
1.161493266,2.714650122
1.359881153,3.471143678
1.463325662,5.570636335
1.556140233,6.604425251
1.672255372,8.910847165
1.744796935,13.94461149
1.837632654,16.84828921
1.948112094,14.66328883
2.063871257,14.38663923
2.184857275,15.17720427
2.251808957,15.9616953
2.365118582,17.4885299
2.470480427,15.60954072
2.552742601,14.65397013
2.655619663,14.15271735
2.768781258,13.58250714
2.871682991,13.41076347
2.96430019,13.32513096
3.064660748,13.53552091
3.170219965,14.41531158
3.278352078,15.35224593
3.365890451,16.19644193
3.479185978,17.52324207
3.569311345,18.72149087
3.682578676,19.75042209
3.860164877,20.76888111
3.860164877,20.76888111
3.777828687,20.70526692
3.970750052,19.86938946
4.070849796,15.98152678
4.163170935,12.18338286
4.265910541,10.40465845
4.389229788,8.857445816
4.471460242,8.082485399
4.584597166,7.587452893
4.684855513,7.033532773
4.767121212,6.623820484
4.854560898,6.397350328
4.967708396,6.062626272
5.055211524,6.197405062
5.13753714,6.157899048
5.13753714,6.157899048
5.207005326,6.157449295
5.260930401,5.601190332
5.345776045,5.30828115
5.464016467,4.798044919
5.597740081,4.518308198
5.664589553,4.336477598
5.767466614,4.188144315
5.875457746,3.931651968
5.986000627,3.621663968
